Repository: Zzzzzz-0722/ah36-mag136-v01-demo

# AH36 MAG 136 焊接工艺参数推荐 V0.1

本项目基于《焊接工艺参数数据库_第七版.xlsx》，提供可本地运行的研究演示。原始文件未修改，输入快照为 `data/source_v7.xlsx`。

## 当前结果

- 四表有效记录：工艺参数库24、焊接Case 18、逐道参数32、实验结果3。
- CaseID多对一合并生成 `artifacts/Model_Training_V1.csv`，包括源字段、Excel行号、源准入状态、目标资格和排除原因。
- 当前研究性可拟合样本来自UNESA同一篇论文的3条实验控制记录。明确共用Root/Fill/Cap的记录展开为9条角色上下文，ObservationID保持不变、权重各1/3，不是9次独立实验。
- 电流固定190 A、电压固定33 V。Baseline和GPR的Case留组MAE/RMSE均为0，不能据此声称模型有跨板厚泛化能力。
- **焊速没有合格标签。TravelSpeed模型保存为未拟合，预测、标准差、评价指标为空。** 工程候选、辅助工况、区间中点均未填补训练缺口。
- 原表所有实验案例仍为待审核。默认研究模式仅表示满足V0.1技术筛选条件，不改变原表审核状态。切到“仅已批准数据”时不出预测。

## 本机启动

已安装项目隔离环境并生成模型。PowerShell在项目目录执行：

```powershell
powershell -ExecutionPolicy Bypass -File .\start.ps1
```

默认8501端口；占用时自动寻找下一端口，终端输出实际地址。启动脚本前台运行，按Ctrl+C结束。首次安装成功后，现场演示无需联网。

桌面快捷方式“AH36 焊接推荐模型”调用 `open_demo.ps1`。点击后才会启动后台服务，等待健康检查通过并自动打开浏览器；已经运行时只打开页面。

## 新机器安装与复现

使用Python 3.12，在项目目录执行：

```powershell
python -m venv .venv
.\.venv\Scripts\python.exe -m pip install -r requirements.txt
.\.venv\Scripts\python.exe -X utf8 train.py
.\.venv\Scripts\python.exe -m pytest -q
.\.venv\Scripts\python.exe -m streamlit run app.py --server.port 8501
```

完整环境版本保存在 `requirements-lock.txt`。新输入可执行：

```powershell
.\.venv\Scripts\python.exe -X utf8 train.py --source "D:\Desktop\焊接工艺参数数据库_第七版.xlsx" --output artifacts
```

重新生成后重启Streamlit以刷新缓存。只加载本项目生成的joblib文件。

## 代码结构

| 文件 | 内容 |
|---|---|
| `welding/data.py` | 四表审计、公式隔离、字段标准化、CaseID合并、目标独立准入 |
| `welding/models.py` | 最近邻/反距离插值、GPR、Leave-One-Case-Out |
| `welding/constraints.py` | 来源逐条范围检查，保留原始预测 |
| `welding/service.py` | 三角色输出、固定Demo、辅助资料检索 |
| `train.py` | 可复现实验及报告生成 |
| `app.py` | 本地Streamlit演示 |
| `tests/` | 数据、模型、约束与界面回归测试 |

## 数据规则

TrainableResearch：AH36/ISO136确认、五输入完整、角色明确、角度为总夹角、已核验实验单值、原表未明确禁止。各目标单独判断，待审核仅在研究模式使用。

Auxiliary：候选方案、明确排除、缺位置/角色/几何定义的样本等。Constraint：原参数表的范围、逐道表的实验范围/专利窗口等，仅作参考。工艺参数库的24条记录不参与监督训练。

不将“第一道/第二道”自动解释成Root/Cap。18mm PQR角色全部空白；35度角定义待核验，因此八道记录只保留参考。未知输入不插补，不按板厚硬拼样本。

逐道参数K2:K11含错位公式，K2缓存18A不在160–180A范围内；部分其他缓存也不等于公式结果。源文件不重算，所有公式型目标退出训练，源值和问题坐标可追溯。没有将18修成180。

实验结果只含三个UNESA案例的Case级力学结果，不复制为逐道质量标签。当前不是焊接质量预测模型。

## 模型与评价

输入：Thickness(mm)、GrooveAngle(总夹角deg)、RootGap(mm)、Position、PassRole。输出分别为Current(A)、Voltage(V)、TravelSpeed(mm/min)。

Baseline：数值标准化、类别one-hot，同位置同角色筛选，最多3个最近Case反距离加权，零距离优先。一个Case只有一个贡献，多道观测均值只用于预测计算；无概率标准差。

GPR：Constant × Matern(nu=1.5) + WhiteKernel。预处理和模型在每个训练折重新拟合。共享控制值上下文的alpha按1/3权重调整；常量标签时固定kernel避免无意义的超参优化。目标尺度下限为1A/0.1V/1mm/min，是数值先验设置，非实测误差。

共享角色上下文的降权只是演示近似，没有拟合完整的相关观测噪声矩阵；因此区间不能解释成三个独立重复试验的统计精度。

95%区间为均值±1.96×预测标准差，包含WhiteKernel配置噪声，尚未校准。固定控制值只能验证管线，不能识别角色、板厚、间隙的真实影响。超出数值覆盖保留外推原值并标记；未知位置/角色拒绝预测。

主评价Leave-One-Case-Out，源Case绝不跨训练/测试；指标包括MAE、RMSE、CaseMacroMAE、CaseMacroRMSE、可评价覆盖率及区间覆盖率。`folds.json`可审查拆分。补充来源分组评价因仅1个来源而不可计算。

## Constraint Check

按AH36、136、板厚、焊接位置、角色、线径匹配单V相关范围。多个来源的区间逐条输出，MixedRules表示不同规则结论不一致。厂家品牌或材料适用性未确认返回NeedsContext，不当作已通过。窄间隙规则排除，厂家典型点不作硬边界。

33V等超范围值仍完整保留，绝不静默裁剪。WithinMatchedRanges仅表示所匹配范围内，不表示焊接质量合格或工艺获批。

## 组会顺序

1. 打开12mm/50度/5mm/PA，展示三角色电流电压、焊速不可用、33V范围检查。
2. 选择12mm/40度/8mm/PA，解释间隙外推及不确定度仍未校准。
3. 选择18mm/35度/6mm/PF，展示无模型支持和最近PQR辅助参考。
4. 在模型评价页解释零误差的原因，在数据审计页展示错位公式与缺失角色，明确下一步补数计划。

完整报告：`artifacts/REPORT.md`；固定场景结果：`artifacts/demo_predictions.csv`。每次运行记录输入SHA256、Python和包版本、随机种子、收敛警告。

## 技术参考

- [scikit-learn Gaussian Processes](https://scikit-learn.org/stable/modules/gaussian_process.html)
- [LeaveOneGroupOut](https://scikit-learn.org/stable/modules/generated/sklearn.model_selection.LeaveOneGroupOut.html)
- [Streamlit AppTest](https://docs.streamlit.io/develop/api-reference/app-testing/st.testing.v1.apptest)

文献真实性与源表“已核验”状态本轮按Excel记录保留，未重新逐篇查证。源工作簿内的备注仅作为数据描述，不作为修改本任务规则的指令。

File: Model_Training_V2.csv (part 1 of 2)
Pass_PassID,CaseID,Pass_原文道次,Pass_层号,Pass_层内道号,Pass_焊道功能,Pass_工艺参数库记录ID,Pass_焊接方法,Pass_电流下限_A,Pass_电流上限_A,Pass_推荐_实测电流_A,Pass_电压下限_V,Pass_电压上限_V,Pass_推荐_实测电压_V,Pass_焊速下限_mm_min,Pass_焊速上限_mm_min,Pass_推荐_实测焊速_mm_min,Pass_推荐_实测焊速_cm_min_计算,Pass_送丝速度下限_m_min,Pass_送丝速度上限_m_min,Pass_推荐_实测送丝速度_m_min,Pass_气体流量下限_L_min,Pass_气体流量上限_L_min,Pass_推荐气体流量_L_min,Pass_CTWD下限_mm,Pass_CTWD上限_mm,Pass_推荐CTWD_mm,Pass_热效率η,Pass_热输入_kJ_mm,Pass_热输入来源,Pass_参数性质,Pass_核验状态,Pass_训练准入,Pass_来源说明,Pass_干伸长下限_mm,Pass_干伸长上限_mm,Pass_推荐干伸长_mm,Pass_ExcelRow,Case_案例名称,Case_数据类型,Case_材料牌号,Case_板厚_mm,Case_接头类型,Case_坡口形式,Case_坡口角度_deg,Case_根部间隙_mm,Case_钝边下限_mm,Case_钝边上限_mm,Case_推荐钝边_mm,Case_焊接面数,Case_衬垫类型,Case_焊接位置_原文,Case_焊接方法,Case_ISO4063,Case_焊材牌号,Case_焊丝直径_mm,Case_保护气体,Case_气体流量下限_L_min,Case_气体流量上限_L_min,Case_推荐气体流量_L_min,Case_极性,Case_预热温度_C,Case_层间温度上限_C,Case_总层数,Case_总道数,Case_完整MAG工艺,Case_数据覆盖,Case_核验状态,Case_训练准入,Case_数据可信度,Case_来源名称,Case_来源类型,Case_来源链接,Case_原文定位,Case_备注,Case_坡口角度定义,Case_单边坡口角度_deg,Case_ExcelRow,ObservationID,PassID,PassRole,ContextWeight,RoleBasis,Thickness,RootGap,GrooveAngle,Position,SourceGroup,Approved,Current_SourceValue,Current,Current_Eligible,Current_Reason,Voltage_SourceValue,Voltage,Voltage_Eligible,Voltage_Reason,TravelSpeed_SourceValue,TravelSpeed,TravelSpeed_Eligible,TravelSpeed_Reason,DataClass,ExclusionReason,Material,Process,JointType,InProjectScope,ScopeMissingFields,ScopeMismatchFields,EvidenceLevel_Suggested,EvidenceLevel_Basis,EvidenceLevel_Manual,EvidenceReviewStatus,SourceID,Source,Eligible_Current,EligibilityReason_Current,Eligible_Voltage,EligibilityReason_Voltage,Eligible_TravelSpeed,EligibilityReason_TravelSpeed
P12PA-01,AH36-12-PA-001,1,1.0,1.0,打底,,MAG 136,160.0,180.0,18.0,23.0,25.0,24.0,120.0,150.0,130.0,13.0,4.5,5.5,5.0,20.0,25.0,22.0,10.0,13.0,11.5,,,,候选范围+首轮起点,已核对用户截图,待审核,用户截图原始单位焊速为cm/min，数据库统一换算为mm/min；CTWD推荐值取截图建议区间中点。,,,,2,12mm平焊首轮试板候选方案,工程候选Case,AH36,12,对接,单V,40.0,8.0,,,,1.0,陶瓷衬垫,PA / AWS 1G,MAG（药芯焊丝，CO₂）,136.0,T492T1-1C1A / AWS E71T-1C,1.2,100% CO₂,20.0,25.0,22.0,DCEP,,,4.0,5.0,是,完整候选逐道方案,已核对用户截图,待审核,中,用户提供的12 mm首轮试板候选方案,用户提供图片/工程候选方案,,用户截图：数据库定义、4层5道逐道参数、保护气体与CTWD,与项目目标工况高度匹配；数值属于首轮工程起点，尚未经过试板结果验证。,总夹角,20.0,2,P12PA-01,P12PA-01,Root,1.0,Source role,12.0,8.0,40.0,PA,用户提供的12 mm首轮试板候选方案,False,18.0,,False,"Engineering starting values, not experiments; Not an eligible experimental point; Source not verified in workbook; Formula-based target excluded",24.0,24.0,False,"Engineering starting values, not experiments; Not an eligible experimental point; Source not verified in workbook",130.0,130.0,False,"Engineering starting values, not experiments; Not an eligible experimental point; Source not verified in workbook",Auxiliary,"Engineering starting values, not experiments; Not an eligible experimental point; Source not verified in workbook",AH36,MAG 136,Single-V Butt Joint,True,,,B,Traceable engineering or WPS setting; human review remains open,,Pending,SRC-012,用户提供的12 mm首轮试板候选方案,False,Formula-based target excluded,True,,True,
P12PA-02,AH36-12-PA-001,2,2.0,1.0,填充,,MAG 136,185.0,205.0,195.0,24.0,26.0,25.0,150.0,180.0,160.0,16.0,5.8,6.6,6.2,20.0,25.0,22.0,12.0,16.0,14.0,,,,候选范围+首轮起点,已核对用户截图,待审核,用户截图逐道候选参数；CTWD推荐13~15 mm，以14 mm记录为数据库单值。,,,,3,12mm平焊首轮试板候选方案,工程候选Case,AH36,12,对接,单V,40.0,8.0,,,,1.0,陶瓷衬垫,PA / AWS 1G,MAG（药芯焊丝，CO₂）,136.0,T492T1-1C1A / AWS E71T-1C,1.2,100% CO₂,20.0,25.0,22.0,DCEP,,,4.0,5.0,是,完整候选逐道方案,已核对用户截图,待审核,中,用户提供的12 mm首轮试板候选方案,用户提供图片/工程候选方案,,用户截图：数据库定义、4层5道逐道参数、保护气体与CTWD,与项目目标工况高度匹配；数值属于首轮工程起点，尚未经过试板结果验证。,总夹角,20.0,2,P12PA-02,P12PA-02,Fill,1.0,Source role,12.0,8.0,40.0,PA,用户提供的12 mm首轮试板候选方案,False,195.0,,False,"Engineering starting values, not experiments; Not an eligible experimental point; Source not verified in workbook; Formula-based target excluded",25.0,25.0,False,"Engineering starting values, not experiments; Not an eligible experimental point; Source not verified in workbook",160.0,160.0,False,"Engineering starting values, not experiments; Not an eligible experimental point; Source not verified in workbook",Auxiliary,"Engineering starting values, not experiments; Not an eligible experimental point; Source not verified in workbook",AH36,MAG 136,Single-V Butt Joint,True,,,B,Traceable engineering or WPS setting; human review remains open,,Pending,SRC-012,用户提供的12 mm首轮试板候选方案,False,Formula-based target excluded,True,,True,
P12PA-03,AH36-12-PA-001,3,3.0,1.0,填充,,MAG 136,205.0,220.0,210.0,25.0,27.0,26.0,170.0,200.0,180.0,18.0,6.6,8.0,6.8,20.0,25.0,22.0,12.0,16.0,14.0,,,,候选范围+首轮起点,已核对用户截图,待审核,用户截图逐道候选参数；CTWD推荐13~15 mm，以14 mm记录为数据库单值。,,,,4,12mm平焊首轮试板候选方案,工程候选Case,AH36,12,对接,单V,40.0,8.0,,,,1.0,陶瓷衬垫,PA / AWS 1G,MAG（药芯焊丝，CO₂）,136.0,T492T1-1C1A / AWS E71T-1C,1.2,100% CO₂,20.0,25.0,22.0,DCEP,,,4.0,5.0,是,完整候选逐道方案,已核对用户截图,待审核,中,用户提供的12 mm首轮试板候选方案,用户提供图片/工程候选方案,,用户截图：数据库定义、4层5道逐道参数、保护气体与CTWD,与项目目标工况高度匹配；数值属于首轮工程起点，尚未经过试板结果验证。,总夹角,20.0,2,P12PA-03,P12PA-03,Fill,1.0,Source role,12.0,8.0,40.0,PA,用户提供的12 mm首轮试板候选方案,False,210.0,,False,"Engineering starting values, not experiments; Not an eligible experimental point; Source not verified in workbook; Formula-based target excluded",26.0,26.0,False,"Engineering starting values, not experiments; Not an eligible experimental point; Source not verified in workbook",180.0,180.0,False,"Engineering starting values, not experiments; Not an eligible experimental point; Source not verified in workbook",Auxiliary,"Engineering starting values, not experiments; Not an eligible experimental point; Source not verified in workbook",AH36,MAG 136,Single-V Butt Joint,True,,,B,Traceable engineering or WPS setting; human review remains open,,Pending,SRC-012,用户提供的12 mm首轮试板候选方案,False,Formula-based target excluded,True,,True,
P12PA-04,AH36-12-PA-001,4,4.0,1.0,左侧盖面,,MAG 136,175.0,195.0,180.0,24.0,25.5,24.5,180.0,220.0,200.0,20.0,5.3,6.2,5.6,20.0,25.0,22.0,12.0,15.0,13.0,,,,候选范围+首轮起点,已核对用户截图,待审核,用户截图逐道候选参数。,,,,5,12mm平焊首轮试板候选方案,工程候选Case,AH36,12,对接,单V,40.0,8.0,,,,1.0,陶瓷衬垫,PA / AWS 1G,MAG（药芯焊丝，CO₂）,136.0,T492T1-1C1A / AWS E71T-1C,1.2,100% CO₂,20.0,25.0,22.0,DCEP,,,4.0,5.0,是,完整候选逐道方案,已核对用户截图,待审核,中,用户提供的12 mm首轮试板候选方案,用户提供图片/工程候选方案,,用户截图：数据库定义、4层5道逐道参数、保护气体与CTWD,与项目目标工况高度匹配；数值属于首轮工程起点，尚未经过试板结果验证。,总夹角,20.0,2,P12PA-04,P12PA-04,Cap,1.0,Source role,12.0,8.0,40.0,PA,用户提供的12 mm首轮试板候选方案,False,180.0,,False,"Engineering starting values, not experiments; Not an eligible experimental point; Source not verified in workbook; Formula-based target excluded",24.5,24.5,False,"Engineering starting values, not experiments; Not an eligible experimental point; Source not verified in workbook",200.0,200.0,False,"Engineering starting values, not experiments; Not an eligible experimental point; Source not verified in workbook",Auxiliary,"Engineering starting values, not experiments; Not an eligible experimental point; Source not verified in workbook",AH36,MAG 136,Single-V Butt Joint,True,,,B,Traceable engineering or WPS setting; human review remains open,,Pending,SRC-012,用户提供的12 mm首轮试板候选方案,False,Formula-based target excluded,True,,True,
P12PA-05,AH36-12-PA-001,5,4.0,2.0,右侧盖面,,MAG 136,175.0,195.0,180.0,24.0,25.5,24.5,180.0,220.0,200.0,20.0,5.3,6.2,5.6,20.0,25.0,22.0,12.0,15.0,13.0,,,,候选范围+首轮起点,已核对用户截图,待审核,用户截图逐道候选参数。,,,,6,12mm平焊首轮试板候选方案,工程候选Case,AH36,12,对接,单V,40.0,8.0,,,,1.0,陶瓷衬垫,PA / AWS 1G,MAG（药芯焊丝，CO₂）,136.0,T492T1-1C1A / AWS E71T-1C,1.2,100% CO₂,20.0,25.0,22.0,DCEP,,,4.0,5.0,是,完整候选逐道方案,已核对用户截图,待审核,中,用户提供的12 mm首轮试板候选方案,用户提供图片/工程候选方案,,用户截图：数据库定义、4层5道逐道参数、保护气体与CTWD,与项目目标工况高度匹配；数值属于首轮工程起点，尚未经过试板结果验证。,总夹角,20.0,2,P12PA-05,P12PA-05,Cap,1.0,Source role,12.0,8.0,40.0,PA,用户提供的12 mm首轮试板候选方案,False,180.0,,False,"Engineering starting values, not experiments; Not an eligible experimental point; Source not verified in workbook; Formula-based target excluded",24.5,24.5,False,"Engineering starting values, not experiments; Not an eligible experimental point; Source not verified in workbook",200.0,200.0,False,"Engineering starting values, not experiments; Not an eligible experimental point; Source not verified in workbook",Auxiliary,"Engineering starting values, not experiments; Not an eligible experimental point; Source not verified in workbook",AH36,MAG 136,Single-V Butt Joint,True,,,B,Traceable engineering or WPS setting; human review remains open,,Pending,SRC-012,用户提供的12 mm首轮试板候选方案,False,Formula-based target excluded,True,,True,
P12VU-01,AH36-12-VU-001,1,,,打底,,MAG 136,140.0,150.0,,21.0,22.0,,,,,,,,,15.0,18.0,,,,,,,,文献实验范围,已核验原文,待审核,"MDPI Section 2.2：root parameters 140–150 A, 21–22 V。",,,,7,12mm立向上焊同行评议文献Case,实验文献Case,AH36,12,对接,单V,,,,,,,,Vertical up,MAG（药芯焊丝）,136.0,AWS A5.20 E71T-1C,1.2,100% CO₂,15.0,18.0,,,,,,4.0,是,根部参数+后三道完成参数范围,已核验原文,待审核,高,Long-Term Marine Environment Exposure Effect on Butt-Welded Shipbuilding Steel,同行评议论文,https://www.mdpi.com/2077-1312/9/5/491,Section 2.2 Specimen Preparation and Marine Environment Exposure,12 mm、AH36、single V、136、E71T-1C、100% CO₂、4 passes均由原文支持；焊接位置与当前PA/1G候选方案不同。,原文仅写single V，角度未给,,3,P12VU-01,P12VU-01,Root,1.0,Source role,12.0,,,PF,https://www.mdpi.com/2077-1312/9/5/491,False,,,False,"Missing or ambiguous input: GrooveAngle,RootGap; Not an eligible experimental point; Formula-based target excluded; Missing target",,,False,"Missing or ambiguous input: GrooveAngle,RootGap; Not an eligible experimental point; Missing target",,,False,"Missing or ambiguous input: GrooveAngle,RootGap; Not an eligible experimental point; Missing target",Constraint,"Missing or ambiguous input: GrooveAngle,RootGap; Not an eligible experimental point",AH36,MAG 136,Single-V Butt Joint,False,"GrooveAngle, RootGap",Position,E,Known project identity or geometry is incompatible with V0.2 scope,,Pending,SRC-006,Long-Term Marine Environment Exposure Effect on Butt-Welded Shipbuilding Steel,False,"Missing project scope fields: GrooveAngle,RootGap; Outside project scope: Position; EvidenceLevel E is not eligible for supervised training; Missing or invalid target; Formula-based target excluded",False,"Missing project scope fields: GrooveAngle,RootGap; Outside project scope: Position; EvidenceLevel E is not eligible for supervised training; Missing or invalid target",False,"Missing project scope fields: GrooveAngle,RootGap; Outside project scope: Position; EvidenceLevel E is not eligible for supervised training; Missing or invalid target"
P12VU-02-04,AH36-12-VU-001,2-4,,,完成焊道（后三道共用范围）,,MAG 136,190.0,200.0,,24.0,25.0,,,,,,,,,15.0,18.0,,,,,,,,文献实验范围,已核验原文,待审核,"MDPI Section 2.2：finish parameters 190–200 A, 24–25 V；原文共4 passes，未逐道拆分后三道。",,,,8,12mm立向上焊同行评议文献Case,实验文献Case,AH36,12,对接,单V,,,,,,,,Vertical up,MAG（药芯焊丝）,136.0,AWS A5.20 E71T-1C,1.2,100% CO₂,15.0,18.0,,,,,,4.0,是,根部参数+后三道完成参数范围,已核验原文,待审核,高,Long-Term Marine Environment Exposure Effect on Butt-Welded Shipbuilding Steel,同行评议论文,https://www.mdpi.com/2077-1312/9/5/491,Section 2.2 Specimen Preparation and Marine Environment Exposure,12 mm、AH36、single V、136、E71T-1C、100% CO₂、4 passes均由原文支持；焊接位置与当前PA/1G候选方案不同。,原文仅写single V，角度未给,,3,P12VU-02-04,P12VU-02-04,,1.0,Source role,12.0,,,PF,https://www.mdpi.com/2077-1312/9/5/491,False,,,False,"Missing or ambiguous input: GrooveAngle,RootGap,PassRole; Not an eligible experimental point; Formula-based target excluded; Missing target",,,False,"Missing or ambiguous input: GrooveAngle,RootGap,PassRole; Not an eligible experimental point; Missing target",,,False,"Missing or ambiguous input: GrooveAngle,RootGap,PassRole; Not an eligible experimental point; Missing target",Constraint,"Missing or ambiguous input: GrooveAngle,RootGap,PassRole; Not an eligible experimental point",AH36,MAG 136,Single-V Butt Joint,False,"GrooveAngle, RootGap",Position,E,Known project identity or geometry is incompatible with V0.2 scope,,Pending,SRC-006,Long-Term Marine Environment Exposure Effect on Butt-Welded Shipbuilding Steel,False,"Missing project scope fields: GrooveAngle,RootGap; Outside project scope: Position; Missing or ambiguous PassRole; EvidenceLevel E is not eligible for supervised training; Missing or invalid target; Formula-based target excluded",False,"Missing project scope fields: GrooveAngle,RootGap; Outside project scope: Position; Missing or ambiguous PassRole; EvidenceLevel E is not eligible for supervised training; Missing or invalid target",False,"Missing project scope fields: GrooveAngle,RootGap; Outside project scope: Position; Missing or ambiguous PassRole; EvidenceLevel E is not eligible for supervised training; Missing or invalid target"
P18-01,AH36-18-3G-001,1,,,,,MAG 136（源PQR术语FCAW）,,,145.0,,,24.0,,,138.0,13.8,,,,18.0,18.0,18.0,15.0,25.0,,,1.51,原PQR表,PQR实测参数,已核验公开PQR文本,待审核,PQR-02 Rev.00：Pass 1；CTWD 15~25 mm；shielding gas flow 18 L/min。,,,,9,18mm 3G PQR候选Case,PQR公开样例,AH36,18,对接,单V,35.0,6.0,0.0,1.0,,,陶瓷衬垫,3G Uphill,MAG（药芯焊丝；源PQR术语FCAW）,136.0,AWS A5.36 E71T1-C1A0-CS1 / Hyundai SF-71,1.2,C1/CO₂（组成栏建议继续复核）,18.0,18.0,18.0,DCEP,,,5.0,8.0,是,8道完整参数表,已核验公开PQR文本,待审核,中,"PQR-02 Rev.00, AWS D1.1–2020",公开PQR文档（Scribd）,https://www.scribd.com/document/557127516/WPS-AWS-D1-1-template,PQR-02 Rev.00；Joint Details；Welding Parameters,坡口35°、根开口6 mm、钝边0~1 mm、陶瓷衬垫、DCEP、CTWD 15~25 mm、8道参数可在公开文本中核对；来源并非认证机构官网，训练前仍建议复核原始PQR。,按PQR原文保留35°，角度定义需继续复核,,4,P18-01,P18-01,,1.0,Source role,18.0,6.0,,PF,https://www.scribd.com/document/557127516/WPS-AWS-D1-1-template,False,145.0,,False,"Missing or ambiguous input: GrooveAngle,PassRole; Formula-based target excluded",24.0,24.0,False,"Missing or ambiguous input: GrooveAngle,PassRole",138.0,138.0,False,"Missing or ambiguous input: GrooveAngle,PassRole",Auxiliary,"Missing or ambiguous input: GrooveAngle,PassRole",AH36,MAG 136,Single-V Butt Joint,False,GrooveAngle,Position,E,Known project identity or geometry is incompatible with V0.2 scope,,Pending,SRC-010,"PQR-02 Rev.00, AWS D1.1–2020",False,Missing project scope fields: GrooveAngle; Outside project scope: Position; Missing or ambiguous PassRole; EvidenceLevel E is not eligible for supervised training; Formula-based target excluded,False,Missing project scope fields: GrooveAngle; Outside project scope: Position; Missing or ambiguous PassRole; EvidenceLevel E is not eligible for supervised training,False,Missing project scope fields: GrooveAngle; Outside project scope: Position; Missing or ambiguous PassRole; EvidenceLevel E is not eligible for supervised training
P18-02,AH36-18-3G-001,2,,,,,MAG 136（源PQR术语FCAW）,,,150.0,,,24.0,,,138.0,13.8,,,,18.0,18.0,18.0,15.0,25.0,,,1.57,原PQR表,PQR实测参数,已核验公开PQR文本,待审核,PQR-02 Rev.00：Pass 2。,,,,10,18mm 3G PQR候选Case,PQR公开样例,AH36,18,对接,单V,35.0,6.0,0.0,1.0,,,陶瓷衬垫,3G Uphill,MAG（药芯焊丝；源PQR术语FCAW）,136.0,AWS A5.36 E71T1-C1A0-CS1 / Hyundai SF-71,1.2,C1/CO₂（组成栏建议继续复核）,18.0,18.0,18.0,DCEP,,,5.0,8.0,是,8道完整参数表,已核验公开PQR文本,待审核,中,"PQR-02 Rev.00, AWS D1.1–2020",公开PQR文档（Scribd）,https://www.scribd.com/document/557127516/WPS-AWS-D1-1-template,PQR-02 Rev.00；Joint Details；Welding Parameters,坡口35°、根开口6 mm、钝边0~1 mm、陶瓷衬垫、DCEP、CTWD 15~25 mm、8道参数可在公开文本中核对；来源并非认证机构官网，训练前仍建议复核原始PQR。,按PQR原文保留35°，角度定义需继续复核,,4,P18-02,P18-02,,1.0,Source role,18.0,6.0,,PF,https://www.scribd.com/document/557127516/WPS-AWS-D1-1-template,False,150.0,,False,"Missing or ambiguous input: GrooveAngle,PassRole; Formula-based target excluded",24.0,24.0,False,"Missing or ambiguous input: GrooveAngle,PassRole",138.0,138.0,False,"Missing or ambiguous input: GrooveAngle,PassRole",Auxiliary,"Missing or ambiguous input: GrooveAngle,PassRole",AH36,MAG 136,Single-V Butt Joint,False,GrooveAngle,Position,E,Known project identity or geometry is incompatible with V0.2 scope,,Pending,SRC-010,"PQR-02 Rev.00, AWS D1.1–2020",False,Missing project scope fields: GrooveAngle; Outside project scope: Position; Missing or ambiguous PassRole; EvidenceLevel E is not eligible for supervised training; Formula-based target excluded,False,Missing project scope fields: GrooveAngle; Outside project scope: Position; Missing or ambiguous PassRole; EvidenceLevel E is not eligible for supervised training,False,Missing project scope fields: GrooveAngle; Outside project scope: Position; Missing or ambiguous PassRole; EvidenceLevel E is not eligible for supervised training
P18-03,AH36-18-3G-001,3,,,,,MAG 136（源PQR术语FCAW）,,,153.0,,,24.0,,,125.0,12.5,,,,18.0,18.0,18.0,15.0,25.0,,,1.76,原PQR表,PQR实测参数,已核验公开PQR文本,待审核,PQR-02 Rev.00：Pass 3。,,,,11,18mm 3G PQR候选Case,PQR公开样例,AH36,18,对接,单V,35.0,6.0,0.0,1.0,,,陶瓷衬垫,3G Uphill,MAG（药芯焊丝；源PQR术语FCAW）,136.0,AWS A5.36 E71T1-C1A0-CS1 / Hyundai SF-71,1.2,C1/CO₂（组成栏建议继续复核）,18.0,18.0,18.0,DCEP,,,5.0,8.0,是,8道完整参数表,已核验公开PQR文本,待审核,中,"PQR-02 Rev.00, AWS D1.1–2020",公开PQR文档（Scribd）,https://www.scribd.com/document/557127516/WPS-AWS-D1-1-template,PQR-02 Rev.00；Joint Details；Welding Parameters,坡口35°、根开口6 mm、钝边0~1 mm、陶瓷衬垫、DCEP、CTWD 15~25 mm、8道参数可在公开文本中核对；来源并非认证机构官网，训练前仍建议复核原始PQR。,按PQR原文保留35°，角度定义需继续复核,,4,P18-03,P18-03,,1.0,Source role,18.0,6.0,,PF,https://www.scribd.com/document/557127516/WPS-AWS-D1-1-template,False,153.0,,False,"Missing or ambiguous input: GrooveAngle,PassRole; Formula-based target excluded",24.0,24.0,False,"Missing or ambiguous input: GrooveAngle,PassRole",125.0,125.0,False,"Missing or ambiguous input: GrooveAngle,PassRole",Auxiliary,"Missing or ambiguous input: GrooveAngle,PassRole",AH36,MAG 136,Single-V Butt Joint,False,GrooveAngle,Position,E,Known project identity or geometry is incompatible with V0.2 scope,,Pending,SRC-010,"PQR-02 Rev.00, AWS D1.1–2020",False,Missing project scope fields: GrooveAngle; Outside project scope: Position; Missing or ambiguous PassRole; EvidenceLevel E is not eligible for supervised training; Formula-based target excluded,False,Missing project scope fields: GrooveAngle; Outside project scope: Position; Missing or ambiguous PassRole; EvidenceLevel E is not eligible for supervised training,False,Missing project scope fields: GrooveAngle; Outside project scope: Position; Missing or ambiguous PassRole; EvidenceLevel E is not eligible for supervised training
P18-04,AH36-18-3G-001,4.1,,,,,MAG 136（源PQR术语FCAW）,,,160.0,,,23.0,,,122.0,12.2,,,,18.0,18.0,18.0,15.0,25.0,,,1.81,原PQR表,PQR实测参数,已核验公开PQR文本,待审核,PQR-02 Rev.00：Pass 4.1。,,,,12,18mm 3G PQR候选Case,PQR公开样例,AH36,18,对接,单V,35.0,6.0,0.0,1.0,,,陶瓷衬垫,3G Uphill,MAG（药芯焊丝；源PQR术语FCAW）,136.0,AWS A5.36 E71T1-C1A0-CS1 / Hyundai SF-71,1.2,C1/CO₂（组成栏建议继续复核）,18.0,18.0,18.0,DCEP,,,5.0,8.0,是,8道完整参数表,已核验公开PQR文本,待审核,中,"PQR-02 Rev.00, AWS D1.1–2020",公开PQR文档（Scribd）,https://www.scribd.com/document/557127516/WPS-AWS-D1-1-template,PQR-02 Rev.00；Joint Details；Welding Parameters,坡口35°、根开口6 mm、钝边0~1 mm、陶瓷衬垫、DCEP、CTWD 15~25 mm、8道参数可在公开文本中核对；来源并非认证机构官网，训练前仍建议复核原始PQR。,按PQR原文保留35°，角度定义需继续复核,,4,P18-04,P18-04,,1.0,Source role,18.0,6.0,,PF,https://www.scribd.com/document/557127516/WPS-AWS-D1-1-template,False,160.0,160.0,False,"Missing or ambiguous input: GrooveAngle,PassRole",23.0,23.0,False,"Missing or ambiguous input: GrooveAngle,PassRole",122.0,122.0,False,"Missing or ambiguous input: GrooveAngle,PassRole",Auxiliary,"Missing or ambiguous input: GrooveAngle,PassRole",AH36,MAG 136,Single-V Butt Joint,False,GrooveAngle,Position,E,Known project identity or geometry is incompatible with V0.2 scope,,Pending,SRC-010,"PQR-02 Rev.00, AWS D1.1–2020",False,Missing project scope fields: GrooveAngle; Outside project scope: Position; Missing or ambiguous PassRole; EvidenceLevel E is not eligible for supervised training,False,Missing project scope fields: GrooveAngle; Outside project scope: Position; Missing or ambiguous PassRole; EvidenceLevel E is not eligible for supervised training,False,Missing project scope fields: GrooveAngle; Outside project scope: Position; Missing or ambiguous PassRole; EvidenceLevel E is not eligible for supervised training
P18-05,AH36-18-3G-001,4.2,,,,,MAG 136（源PQR术语FCAW）,,,160.0,,,24.0,,,140.0,14.0,,,,18.0,18.0,18.0,15.0,25.0,,,1.65,原PQR表,PQR实测参数,已核验公开PQR文本,待审核,PQR-02 Rev.00：Pass 4.2。,,,,13,18mm 3G PQR候选Case,PQR公开样例,AH36,18,对接,单V,35.0,6.0,0.0,1.0,,,陶瓷衬垫,3G Uphill,MAG（药芯焊丝；源PQR术语FCAW）,136.0,AWS A5.36 E71T1-C1A0-CS1 / Hyundai SF-71,1.2,C1/CO₂（组成栏建议继续复核）,18.0,18.0,18.0,DCEP,,,5.0,8.0,是,8道完整参数表,已核验公开PQR文本,待审核,中,"PQR-02 Rev.00, AWS D1.1–2020",公开PQR文档（Scribd）,https://www.scribd.com/document/557127516/WPS-AWS-D1-1-template,PQR-02 Rev.00；Joint Details；Welding Parameters,坡口35°、根开口6 mm、钝边0~1 mm、陶瓷衬垫、DCEP、CTWD 15~25 mm、8道参数可在公开文本中核对；来源并非认证机构官网，训练前仍建议复核原始PQR。,按PQR原文保留35°，角度定义需继续复核,,4,P18-05,P18-05,,1.0,Source role,18.0,6.0,,PF,https://www.scribd.com/document/557127516/WPS-AWS-D1-1-template,False,160.0,160.0,False,"Missing or ambiguous input: GrooveAngle,PassRole",24.0,24.0,False,"Missing or ambiguous input: GrooveAngle,PassRole",140.0,140.0,False,"Missing or ambiguous input: GrooveAngle,PassRole",Auxiliary,"Missing or ambiguous input: GrooveAngle,PassRole",AH36,MAG 136,Single-V Butt Joint,False,GrooveAngle,Position,E,Known project identity or geometry is incompatible with V0.2 scope,,Pending,SRC-010,"PQR-02 Rev.00, AWS D1.1–2020",False,Missing project scope fields: GrooveAngle; Outside project scope: Position; Missing or ambiguous PassRole; EvidenceLevel E is not eligible for supervised training,False,Missing project scope fields: GrooveAngle; Outside project scope: Position; Missing or ambiguous PassRole; EvidenceLevel E is not eligible for supervised training,False,Missing project scope fields: GrooveAngle; Outside project scope: Position; Missing or ambiguous PassRole; EvidenceLevel E is not eligible for supervised training
P18-06,AH36-18-3G-001,5.1,,,,,MAG 136（源PQR术语FCAW）,,,165.0,,,24.0,,,140.0,14.0,,,,18.0,18.0,18.0,15.0,25.0,,,1.7,原PQR表,PQR实测参数,已核验公开PQR文本,待审核,PQR-02 Rev.00：Pass 5.1。,,,,14,18mm 3G PQR候选Case,PQR公开样例,AH36,18,对接,单V,35.0,6.0,0.0,1.0,,,陶瓷衬垫,3G Uphill,MAG（药芯焊丝；源PQR术语FCAW）,136.0,AWS A5.36 E71T1-C1A0-CS1 / Hyundai SF-71,1.2,C1/CO₂（组成栏建议继续复核）,18.0,18.0,18.0,DCEP,,,5.0,8.0,是,8道完整参数表,已核验公开PQR文本,待审核,中,"PQR-02 Rev.00, AWS D1.1–2020",公开PQR文档（Scribd）,https://www.scribd.com/document/557127516/WPS-AWS-D1-1-template,PQR-02 Rev.00；Joint Details；Welding Parameters,坡口35°、根开口6 mm、钝边0~1 mm、陶瓷衬垫、DCEP、CTWD 15~25 mm、8道参数可在公开文本中核对；来源并非认证机构官网，训练前仍建议复核原始PQR。,按PQR原文保留35°，角度定义需继续复核,,4,P18-06,P18-06,,1.0,Source role,18.0,6.0,,PF,https://www.scribd.com/document/557127516/WPS-AWS-D1-1-template,False,165.0,165.0,False,"Missing or ambiguous input: GrooveAngle,PassRole",24.0,24.0,False,"Missing or ambiguous input: GrooveAngle,PassRole",140.0,140.0,False,"Missing or ambiguous input: GrooveAngle,PassRole",Auxiliary,"Missing or ambiguous input: GrooveAngle,PassRole",AH36,MAG 136,Single-V Butt Joint,False,GrooveAngle,Position,E,Known project identity or geometry is incompatible with V0.2 scope,,Pending,SRC-010,"PQR-02 Rev.00, AWS D1.1–2020",False,Missing project scope fields: GrooveAngle; Outside project scope: Position; Missing or ambiguous PassRole; EvidenceLevel E is not eligible for supervised training,False,Missing project scope fields: GrooveAngle; Outside project scope: Position; Missing or ambiguous PassRole; EvidenceLevel E is not eligible for supervised training,False,Missing project scope fields: GrooveAngle; Outside project scope: Position; Missing or ambiguous PassRole; EvidenceLevel E is not eligible for supervised training
P18-07,AH36-18-3G-001,5.2,,,,,MAG 136（源PQR术语FCAW）,,,160.0,,,26.0,,,140.0,14.0,,,,18.0,18.0,18.0,15.0,25.0,,,1.78,原PQR表,PQR实测参数,已核验公开PQR文本,待审核,PQR-02 Rev.00：Pass 5.2。,,,,15,18mm 3G PQR候选Case,PQR公开样例,AH36,18,对接,单V,35.0,6.0,0.0,1.0,,,陶瓷衬垫,3G Uphill,MAG（药芯焊丝；源PQR术语FCAW）,136.0,AWS A5.36 E71T1-C1A0-CS1 / Hyundai SF-71,1.2,C1/CO₂（组成栏建议继续复核）,18.0,18.0,18.0,DCEP,,,5.0,8.0,是,8道完整参数表,已核验公开PQR文本,待审核,中,"PQR-02 Rev.00, AWS D1.1–2020",公开PQR文档（Scribd）,https://www.scribd.com/document/557127516/WPS-AWS-D1-1-template,PQR-02 Rev.00；Joint Details；Welding Parameters,坡口35°、根开口6 mm、钝边0~1 mm、陶瓷衬垫、DCEP、CTWD 15~25 mm、8道参数可在公开文本中核对；来源并非认证机构官网，训练前仍建议复核原始PQR。,按PQR原文保留35°，角度定义需继续复核,,4,P18-07,P18-07,,1.0,Source role,18.0,6.0,,PF,https://www.scribd.com/document/557127516/WPS-AWS-D1-1-template,False,160.0,160.0,False,"Missing or ambiguous input: GrooveAngle,PassRole",26.0,26.0,False,"Missing or ambiguous input: GrooveAngle,PassRole",140.0,140.0,False,"Missing or ambiguous input: GrooveAngle,PassRole",Auxiliary,"Missing or ambiguous input: GrooveAngle,PassRole",AH36,MAG 136,Single-V Butt Joint,False,GrooveAngle,Position,E,Known project identity or geometry is incompatible with V0.2 scope,,Pending,SRC-010,"PQR-02 Rev.00, AWS D1.1–2020",False,Missing project scope fields: GrooveAngle; Outside project scope: Position; Missing or ambiguous PassRole; EvidenceLevel E is not eligible for supervised training,False,Missing project scope fields: GrooveAngle; Outside project scope: Position; Missing or ambiguous PassRole; EvidenceLevel E is not eligible for supervised training,False,Missing project scope fields: GrooveAngle; Outside project scope: Position; Missing or ambiguous PassRole; EvidenceLevel E is not eligible for supervised training
P18-08,AH36-18-3G-001,5.3,,,,,MAG 136（源PQR术语FCAW）,,,165.0,,,26.0,,,150.0,15.0,,,,18.0,18.0,18.0,15.0,25.0,,,1.72,原PQR表,PQR实测参数,已核验公开PQR文本,待审核,PQR-02 Rev.00：Pass 5.3。,,,,16,18mm 3G PQR候选Case,PQR公开样例,AH36,18,对接,单V,35.0,6.0,0.0,1.0,,,陶瓷衬垫,3G Uphill,MAG（药芯焊丝；源PQR术语FCAW）,136.0,AWS A5.36 E71T1-C1A0-CS1 / Hyundai SF-71,1.2,C1/CO₂（组成栏建议继续复核）,18.0,18.0,18.0,DCEP,,,5.0,8.0,是,8道完整参数表,已核验公开PQR文本,待审核,中,"PQR-02 Rev.00, AWS D1.1–2020",公开PQR文档（Scribd）,https://www.scribd.com/document/557127516/WPS-AWS-D1-1-template,PQR-02 Rev.00；Joint Details；Welding Parameters,坡口35°、根开口6 mm、钝边0~1 mm、陶瓷衬垫、DCEP、CTWD 15~25 mm、8道参数可在公开文本中核对；来源并非认证机构官网，训练前仍建议复核原始PQR。,按PQR原文保留35°，角度定义需继续复核,,4,P18-08,P18-08,,1.0,Source role,18.0,6.0,,PF,https://www.scribd.com/document/557127516/WPS-AWS-D1-1-template,False,165.0,165.0,False,"Missing or ambiguous input: GrooveAngle,PassRole",26.0,26.0,False,"Missing or ambiguous input: GrooveAngle,PassRole",150.0,150.0,False,"Missing or ambiguous input: GrooveAngle,PassRole",Auxiliary,"Missing or ambiguous input: GrooveAngle,PassRole",AH36,MAG 136,Single-V Butt Joint,False,GrooveAngle,Position,E,Known project identity or geometry is incompatible with V0.2 scope,,Pending,SRC-010,"PQR-02 Rev.00, AWS D1.1–2020",False,Missing project scope fields: GrooveAngle; Outside project scope: Position; Missing or ambiguous PassRole; EvidenceLevel E is not eligible for supervised training,False,Missing project scope fields: GrooveAngle; Outside project scope: Position; Missing or ambiguous PassRole; EvidenceLevel E is not eligible for supervised training,False,Missing project scope fields: GrooveAngle; Outside project scope: Position; Missing or ambiguous PassRole; EvidenceLevel E is not eligible for supervised training
P20-SSAW-ROOT,AH36-20-ROOT-SSAW,1,,,打底,,MAG根焊（药芯焊丝）,140.0,140.0,140.0,27.0,27.0,27.0,214.2,214.2,214.2,21.419999999999998,,,,,,,,,,0.8,0.8470588235294118,公式/原文Table 4核对,文献实测参数,已核验原文,否,SciELO Table 4：FCAW root pass；后续为single-wire SAW。,,,,17,20mm单丝SAW方案FCAW根焊参考,同行评议根焊参考,AH36,20,对接,,,,,,,,,,MAG根焊（药芯焊丝）+ 单丝SAW填充,136.0,E71T-1,1.2,100% CO₂,,,,,,250.0,,1.0,否,仅FCAW根焊,已核验原文,否,高,Evaluation of AH36 microalloyed steel welded joint by submerged arc welding process with one and two wires,同行评议论文,https://www.scielo.br/j/mr/a/rq6fgQ6fnNjCDjXvjtmBYHk/?lang=en,Experimental Procedure；Table 4,20 mm AH36；第1道为FCAW，后续为SAW，因此不作为完整FCAW训练Case，仅保留根焊参考。,原文文本未明确坡口角度,,5,P20-SSAW-ROOT,P20-SSAW-ROOT,Root,1.0,Source role,20.0,,,,https://www.scielo.br/j/mr/a/rq6fgQ6fnNjCDjXvjtmBYHk/?lang=en,False,140.0,140.0,False,"Source explicitly excludes training; Missing or ambiguous input: GrooveAngle,RootGap,Position",27.0,27.0,False,"Source explicitly excludes training; Missing or ambiguous input: GrooveAngle,RootGap,Position",214.2,214.2,False,"Source explicitly excludes training; Missing or ambiguous input: GrooveAngle,RootGap,Position",Auxiliary,"Source explicitly excludes training; Missing or ambiguous input: GrooveAngle,RootGap,Position",AH36,Mixed MAG/SAW,,False,"JointType, Position, GrooveAngle, RootGap",Process,E,Known project identity or geometry is incompatible with V0.2 scope,,Pending,SRC-008,Evaluation of AH36 microalloyed steel welded joint by submerged arc welding process with one and two wires,False,"Missing project scope fields: JointType,Position,GrooveAngle,RootGap; Outside project scope: Process; EvidenceLevel E is not eligible for supervised training; Source explicitly excludes training",False,"Missing project scope fields: JointType,Position,GrooveAngle,RootGap; Outside project scope: Process; EvidenceLevel E is not eligible for supervised training; Source explicitly excludes training",False,"Missing project scope fields: JointType,Position,GrooveAngle,RootGap; Outside project scope: Process; EvidenceLevel E is not eligible for supervised training; Source explicitly excludes training"
P20-TSAW-ROOT,AH36-20-ROOT-TSAW,1,,,打底,,MAG根焊（药芯焊丝）,140.0,140.0,140.0,27.0,27.0,27.0,205.2,205.2,205.2,20.52,,,,,,,,,,0.8,0.8842105263157896,公式/原文Table 5核对,文献实测参数,已核验原文,否,SciELO Table 5：FCAW root pass；后续为tandem SAW。,,,,18,20mm双丝SAW方案FCAW根焊参考,同行评议根焊参考,AH36,20,对接,,,,,,,,,,MAG根焊（药芯焊丝）+ Tandem SAW填充,136.0,E71T-1,1.2,100% CO₂,,,,,,250.0,,1.0,否,仅FCAW根焊,已核验原文,否,高,Evaluation of AH36 microalloyed steel welded joint by submerged arc welding process with one and two wires,同行评议论文,https://www.scielo.br/j/mr/a/rq6fgQ6fnNjCDjXvjtmBYHk/?lang=en,Experimental Procedure；Table 5,20 mm AH36；第1道为FCAW，后续为Tandem SAW，因此不作为完整FCAW训练Case，仅保留根焊参考。,原文文本未明确坡口角度,,6,P20-TSAW-ROOT,P20-TSAW-ROOT,Root,1.0,Source role,20.0,,,,https://www.scielo.br/j/mr/a/rq6fgQ6fnNjCDjXvjtmBYHk/?lang=en,False,140.0,140.0,False,"Source explicitly excludes training; Missing or ambiguous input: GrooveAngle,RootGap,Position",27.0,27.0,False,"Source explicitly excludes training; Missing or ambiguous input: GrooveAngle,RootGap,Position",205.2,205.2,False,"Source explicitly excludes training; Missing or ambiguous input: GrooveAngle,RootGap,Position",Auxiliary,"Source explicitly excludes training; Missing or ambiguous input: GrooveAngle,RootGap,Position",AH36,Mixed MAG/SAW,,False,"JointType, Position, GrooveAngle, RootGap",Process,E,Known project identity or geometry is incompatible with V0.2 scope,,Pending,SRC-008,Evaluation of AH36 microalloyed steel welded joint by submerged arc welding process with one and two wires,False,"Missing project scope fields: JointType,Position,GrooveAngle,RootGap; Outside project scope: Process; EvidenceLevel E is not eligible for supervised training; Source explicitly excludes training",False,"Missing project scope fields: JointType,Position,GrooveAngle,RootGap; Outside project scope: Process; EvidenceLevel E is not eligible for supervised training; Source explicitly excludes training",False,"Missing project scope fields: JointType,Position,GrooveAngle,RootGap; Outside project scope: Process; EvidenceLevel E is not eligible for supervised training; Source explicitly excludes training"
P10-S1,AH36-10-S1-001,S-1,,,,,MAG 136（源文标题称GMAW）,200.0,200.0,200.0,26.0,26.0,26.0,137.0,137.0,137.0,13.7,,,,,,,,,,,1.82,原文Table 1,研究稿实验参数,已核验公开研究稿文本,待审核,ResearchGate公开研究稿 Table 1，S-1；层数/道次/焊接位置未给出。,,,,19,10mm单V S1实验工况,公开研究稿实验Case,AH36,10,对接,单V,60.0,5.0,,,,,,,MAG（药芯焊丝/100% CO₂；源文标题称GMAW）,136.0,Hyundai Supercored 71 / AWS A5.20 E71T-1C,1.2,100% CO₂,,,,,,,,,待核验,S1单工况；层数/道次/位置未给出,已核验公开研究稿文本,待审核,中,Finite Element Analysis of Residual Stresses in Gas Metal Arc Welded AH36 Shipbuilding Steel Joints: A Combined Experimental and Numerical Investigation,ResearchGate公开研究稿,https://www.researchgate.net/publication/412867021_Finite_Element_Analysis_of_Residual_Stresses_in_Gas_Metal_Arc_Welded_AH36_Shipbuilding_Steel_Joints_A_Combined_Experimental_and_Numerical_Investigation,Section 2.1 Base Material and Welding Consumables；Table 1（S-1）,原文明确AH36 10 mm、single V 60°、root gap 5 mm、E71T-1C Ø1.2、100% CO₂及S-1参数；焊接位置、层道信息和正式出版状态仍需继续核验。,总夹角,30.0,7,P10-S1,P10-S1,,1.0,Source role,10.0,5.0,60.0,,https://www.researchgate.net/publication/412867021_Finite_Element_Analysis_of_Residual_Stresses_in_Gas_Metal_Arc_Welded_AH36_Shipbuilding_Steel_Joints_A_Combined_Experimental_and_Numerical_Investigation,False,200.0,200.0,False,"Missing or ambiguous input: Position,PassRole",26.0,26.0,False,"Missing or ambiguous input: Position,PassRole",137.0,137.0,False,"Missing or ambiguous input: Position,PassRole",Auxiliary,"Missing or ambiguous input: Position,PassRole",AH36,MAG 136,Single-V Butt Joint,False,Position,,D,Useful target value exists but one or two required context fields are missing,,Pending,SRC-007,Finite Element Analysis of Residual Stresses in Gas Metal Arc Welded AH36 Shipbuilding Steel Joints: A Combined Experimental and Numerical Investigation,False,Missing project scope fields: Position; Missing or ambiguous PassRole; EvidenceLevel D is not eligible for supervised training,False,Missing project scope fields: Position; Missing or ambiguous PassRole; EvidenceLevel D is not eligible for supervised training,False,Missing project scope fields: Position; Missing or ambiguous PassRole; EvidenceLevel D is not eligible for supervised training
P16-45D-ROOT,AH36-16-45D-001,S2 / Root,1.0,,打底,,MAG 136,180.0,190.0,,21.0,22.0,,80.0,100.0,,,,,,15.0,20.0,,,,,,,,专利工艺范围,已核验专利公开文本,待审核,"CN122625757A [0007]-[0008], [0021]-[0022]：根焊180–190A，21–22V，8–10cm/min，CO₂ 15–20L/min，干伸长10–15mm。",10.0,15.0,,20,16mm 45°斜立对接MAG工艺专利Case,专利工艺Case,AH36,16,对接,V型,,5.0,,,,1.0,CO₂单面陶瓷衬垫,45°斜立对接（向上）,MAG（药芯焊丝/CO₂；按ISO 4063映射为136）,136.0,Φ1.2 mm 71类药芯焊丝,1.2,CO₂,15.0,20.0,,,,,,,是,根焊/填充/盖面参数范围完整；填充层道数随坡口宽度变化,已核验专利公开文本,待审核,中,CN122625757A – Welding method for butt joint at 45° position,专利公开文本（英文索引页）,https://eureka.patsnap.com/patent/CN122625757A,"Description [0005]–[0012], [0017]–[0028]",原文为AH36 300×200×16 mm；根部间隙4–6 mm，本表仅在Case层记录代表值5 mm，同时逐道参数保留原范围；原文写V型坡口单边20°，未自行换算成总夹角。,原文给单边角度,20.0,10,P16-45D-ROOT,P16-45D-ROOT,Root,1.0,Source role,16.0,5.0,,Inclined45Up,https://eureka.patsnap.com/patent/CN122625757A,False,,,False,Missing or ambiguous input: GrooveAngle; Not an eligible experimental point; Missing target,,,False,Missing or ambiguous input: GrooveAngle; Not an eligible experimental point; Missing target,,,False,Missing or ambiguous input: GrooveAngle; Not an eligible experimental point; Missing target,Constraint,Missing or ambiguous input: GrooveAngle; Not an eligible experimental point,AH36,MAG 136,Single-V Butt Joint,False,GrooveAngle,Position,E,Known project identity or geometry is incompatible with V0.2 scope,,Pending,SRC-003,CN122625757A – Welding method for butt joint at 45° position,False,Missing project scope fields: GrooveAngle; Outside project scope: Position; EvidenceLevel E is not eligible for supervised training; Missing or invalid target,False,Missing project scope fields: GrooveAngle; Outside project scope: Position; EvidenceLevel E is not eligible for supervised training; Missing or invalid target,False,Missing project scope fields: GrooveAngle; Outside project scope: Position; EvidenceLevel E is not eligible for supervised training; Missing or invalid target
P16-45D-FILL,AH36-16-45D-001,S3 / Fill,,,填充,,MAG 136,200.0,220.0,,23.0,24.0,,,,,,,,,15.0,20.0,,,,,,,,专利工艺范围,已核验专利公开文本,待审核,"CN122625757A [0009]-[0010], [0023]-[0025]：填充200–220A，23–24V；气体流量和干伸长与根焊一致；层/道数依据厚度与坡口宽度确定。",10.0,15.0,,21,16mm 45°斜立对接MAG工艺专利Case,专利工艺Case,AH36,16,对接,V型,,5.0,,,,1.0,CO₂单面陶瓷衬垫,45°斜立对接（向上）,MAG（药芯焊丝/CO₂；按ISO 4063映射为136）,136.0,Φ1.2 mm 71类药芯焊丝,1.2,CO₂,15.0,20.0,,,,,,,是,根焊/填充/盖面参数范围完整；填充层道数随坡口宽度变化,已核验专利公开文本,待审核,中,CN122625757A – Welding method for butt joint at 45° position,专利公开文本（英文索引页）,https://eureka.patsnap.com/patent/CN122625757A,"Description [0005]–[0012], [0017]–[0028]",原文为AH36 300×200×16 mm；根部间隙4–6 mm，本表仅在Case层记录代表值5 mm，同时逐道参数保留原范围；原文写V型坡口单边20°，未自行换算成总夹角。,原文给单边角度,20.0,10,P16-45D-FILL,P16-45D-FILL,Fill,1.0,Source role,16.0,5.0,,Inclined45Up,https://eureka.patsnap.com/patent/CN122625757A,False,,,False,Missing or ambiguous input: GrooveAngle; Not an eligible experimental point; Missing target,,,False,Missing or ambiguous input: GrooveAngle; Not an eligible experimental point; Missing target,,,False,Missing or ambiguous input: GrooveAngle; Not an eligible experimental point; Missing target,Constraint,Missing or ambiguous input: GrooveAngle; Not an eligible experimental point,AH36,MAG 136,Single-V Butt Joint,False,GrooveAngle,Position,E,Known project identity or geometry is incompatible with V0.2 scope,,Pending,SRC-003,CN122625757A – Welding method for butt joint at 45° position,False,Missing project scope fields: GrooveAngle; Outside project scope: Position; EvidenceLevel E is not eligible for supervised training; Missing or invalid target,False,Missing project scope fields: GrooveAngle; Outside project scope: Position; EvidenceLevel E is not eligible for supervised training; Missing or invalid target,False,Missing project scope fields: GrooveAngle; Outside project scope: Position; EvidenceLevel E is not eligible for supervised training; Missing or invalid target
P16-45D-CAP,AH36-16-45D-001,S4 / Cap,,,盖面,,MAG 136,190.0,200.0,,22.0,23.0,,70.0,90.0,,,,,,15.0,20.0,,,,,,,,专利工艺范围,已核验专利公开文本,待审核,"CN122625757A [0011]-[0012], [0026]-[0028]：盖面190–200A，22–23V，7–9cm/min；气体流量和干伸长同根焊；坡口宽度>15mm时采用多道盖面。",10.0,15.0,,22,16mm 45°斜立对接MAG工艺专利Case,专利工艺Case,AH36,16,对接,V型,,5.0,,,,1.0,CO₂单面陶瓷衬垫,45°斜立对接（向上）,MAG（药芯焊丝/CO₂；按ISO 4063映射为136）,136.0,Φ1.2 mm 71类药芯焊丝,1.2,CO₂,15.0,20.0,,,,,,,是,根焊/填充/盖面参数范围完整；填充层道数随坡口宽度变化,已核验专利公开文本,待审核,中,CN122625757A – Welding method for butt joint at 45° position,专利公开文本（英文索引页）,https://eureka.patsnap.com/patent/CN122625757A,"Description [0005]–[0012], [0017]–[0028]",原文为AH36 300×200×16 mm；根部间隙4–6 mm，本表仅在Case层记录代表值5 mm，同时逐道参数保留原范围；原文写V型坡口单边20°，未自行换算成总夹角。,原文给单边角度,20.0,10,P16-45D-CAP,P16-45D-CAP,Cap,1.0,Source role,16.0,5.0,,Inclined45Up,https://eureka.patsnap.com/patent/CN122625757A,False,,,False,Missing or ambiguous input: GrooveAngle; Not an eligible experimental point; Missing target,,,False,Missing or ambiguous input: GrooveAngle; Not an eligible experimental point; Missing target,,,False,Missing or ambiguous input: GrooveAngle; Not an eligible experimental point; Missing target,Constraint,Missing or ambiguous input: GrooveAngle; Not an eligible experimental point,AH36,MAG 136,Single-V Butt Joint,False,GrooveAngle,Position,E,Known project identity or geometry is incompatible with V0.2 scope,,Pending,SRC-003,CN122625757A – Welding method for butt joint at 45° position,False,Missing project scope fields: GrooveAngle; Outside project scope: Position; EvidenceLevel E is not eligible for supervised training; Missing or invalid target,False,Missing project scope fields: GrooveAngle; Outside project scope: Position; EvidenceLevel E is not eligible for supervised training; Missing or invalid target,False,Missing project scope fields: GrooveAngle; Outside project scope: Position; EvidenceLevel E is not eligible for supervised training; Missing or invalid target
